Repository: glotzerlab/fedorov

########################################
Fedorov
########################################

A python package to initialize different crystal structures. Named after the Russian mathematician, crystallographer and mineralogist: `Evgraf Fedorov <https://en.wikipedia.org/wiki/Evgraf_Fedorov/>`_. This package provides simple ways to generate any user defined crystal structures in both 2D and 3D systems, and includes easy access to 590 known crystal structures defined in `Aflow <http://aflowlib.org/CrystalDatabase/>`_. User can use this package to quickly construct any crystal structure and obtain the necessary data in form of numpy array to use for softwares such as `HOOMD-Blue <https://hoomd-blue.readthedocs.io/en/stable/index.html/>`_ to construct any systems with specific crystal structure for simulation and analysis. In addition, the package also provides easy access to all the 3D space group, 2D plane group as well as point group operations that allows user to apply different symmetry operations.

****************************************
Installation
****************************************

File: fedorov/crystal_data/Aflow_processed_data.csv (part 1 of 3)
,id,wyckoff_sites,lattice_params,basis_params,lattice_params_value,basis_params_value,pearson_symbol,space_group,prototype
0,hP4-C-194,['f'],"['a', 'c/a']",['z1'],"[2.508, 1.66786283892]",[0.05995],hP4,194,C
1,cP8-Cr3Si-223,"['c', 'a']",['a'],[],[4.556],[],cP8,223,Cr3Si
2,tI18-V4Zn5-139,"['i', 'ah']","['a', 'c/a']","['x2', 'x3']","[8.91, 0.361391694725]","[0.328, 0.348]",tI18,139,V4Zn5
3,tI28-Mn3O4-141,"['ad', 'h']","['a', 'c/a']","['y3', 'z3']","[5.765, 1.63781439722]","[0.0278, 0.2589]",tI28,141,Mn3O4
4,hP14-B5W2-194,"['abdf', 'f']","['a', 'c/a']","['z4', 'z5']","[2.982, 4.651240778]","[0.528, 0.139]",hP14,194,B5W2
5,tP5-O3Pb(Ti0.48)Zr0.52-99,"['bc', 'a', 'b']","['a', 'c/a']","['z1', 'z2', 'z3', 'z4']","[4.046, 1.02308452793]","[0.0, 0.8973, 0.4517, 0.3785]",tP5,99,O3Pb(Ti0.48)Zr0.52
6,tI24-Ga2Hf-141,"['ee', 'e']","['a', 'c/a']","['z1', 'z2', 'z3']","[4.046, 6.28917449333]","[0.125, 0.289, -0.051]",tI24,141,Ga2Hf
7,tP12-O2Si-92,"['b', 'a']","['a', 'c/a']","['x1', 'x2', 'y2', 'z2']","[4.957, 1.39001412144]","[0.3047, 0.2381, 0.1109, 0.1826]",tP12,92,O2Si
8,cP4-AuCu3-221,"['a', 'c']",['a'],[],[3.7402],[],cP4,221,AuCu3
9,oP16-BaS3-18,"['ab', 'ccc']","['a', 'b/a', 'c/a']","['z1', 'z2', 'x3', 'y3', 'z3', 'x4', 'y4', 'z4', 'x5', 'y5', 'z5']","[8.32, 1.15865384615, 0.579326923077]","[0.0, 0.0, 0.25, 0.25, 0.0, 0.25, 0.5, 0.5, 0.124, 0.309, 0.382]",oP16,18,BaS3
10,hR4-CrNaS2-166,"['a', 'b', 'c']","['a', 'c/a']",['x3'],"[3.5561, 5.44557239673]",[0.2667],hR4,166,CrNaS2
11,cP36-BaHg11-221,"['c', 'agij']",['a'],"['x3', 'y4', 'y5']",[9.6],"[0.345, 0.225, 0.115]",cP36,221,BaHg11
12,mC144-O2Si-9,"['aaaaaaaaaaaaaaaaaaaaaaaa', 'aaaaaaaaaaaa']","['a', 'b/a', 'c/a', 'beta']","['x1', 'y1', 'z1', 'x2', 'y2', 'z2', 'x3', 'y3', 'z3', 'x4', 'y4', 'z4', 'x5', 'y5', 'z5', 'x6', 'y6', 'z6', 'x7', 'y7', 'z7', 'x8', 'y8', 'z8', 'x9', 'y9', 'z9', 'x10', 'y10', 'z10', 'x11', 'y11', 'z11', 'x12', 'y12', 'z12', 'x13', 'y13', 'z13', 'x14', 'y14', 'z14', 'x15', 'y15', 'z15', 'x16', 'y16', 'z16', 'x17', 'y17', 'z17', 'x18', 'y18', 'z18', 'x19', 'y19', 'z19', 'x20', 'y20', 'z20', 'x21', 'y21', 'z21', 'x22', 'y22', 'z22', 'x23', 'y23', 'z23', 'x24', 'y24', 'z24', 'x25', 'y25', 'z25', 'x26', 'y26', 'z26', 'x27', 'y27', 'z27', 'x28', 'y28', 'z28', 'x29', 'y29', 'z29', 'x30', 'y30', 'z30', 'x31', 'y31', 'z31', 'x32', 'y32', 'z32', 'x33', 'y33', 'z33', 'x34', 'y34', 'z34', 'x35', 'y35', 'z35', 'x36', 'y36', 'z36']","[18.524, 0.270092852516, 1.28535953358, 105.82]","[0.5749, 0.351, 0.8182, 0.0707, 0.34, 0.8476, 0.7315, 0.138, 0.4851, 0.2509, 0.144, 0.5152, 0.4155, 0.352, 0.6741, -0.0873, 0.352, 0.6434, 0.8773, 0.164, -0.0787, 0.416, 0.168, -0.0639, 0.7741, 0.145, 0.7538, 0.2336, 0.143, 0.7402, 0.6195, 0.341, 0.5847, 0.0811, 0.343, 0.5661, -0.0034, 0.011, 0.6062, 0.3533, 0.489, 0.5665, 0.6498, 0.005, 0.6711, 0.1524, 0.496, 0.7805, 0.8636, 0.499, 0.7328, 0.3361, 0.003, 0.8333, 0.0052, 0.493, 0.7398, 0.1369, 0.011, -0.0732, 0.4927, 0.492, 0.8868, 0.5, 0.468, 0.5, 0.2252, 0.491, 0.5898, 0.2744, 0.021, -0.0845, 0.0507, 0.041, 0.5642, 0.2036, 0.447, 0.7347, -0.0802, 0.049, 0.6225, 0.5751, 0.043, 0.7955, 0.4247, 0.048, 0.6971, 0.2643, 0.444, 0.5386, 0.8023, 0.449, 0.7661, 0.6453, 0.041, 0.6027, 0.8531, 0.463, -0.0984, 0.4493, 0.466, -0.0642, 0.2244, 0.059, -0.0395, 0.0697, 0.049, 0.8702]",mC144,9,O2Si
13,hP8-AsTi-194,"['ad', 'f']","['a', 'c/a']",['z3'],"[3.64, 3.37362637363]",[0.125],hP8,194,AsTi
14,cF32-Ca7Ge-225,"['bd', 'a']",['a'],[],[9.45],[],cF32,225,Ca7Ge
15,mP64-Se-14,['eeeeeeeeeeeeeeee'],"['a', 'b/a', 'c/a', 'beta']","['x1', 'y1', 'z1', 'x2', 'y2', 'z2', 'x3', 'y3', 'z3', 'x4', 'y4', 'z4', 'x5', 'y5', 'z5', 'x6', 'y6', 'z6', 'x7', 'y7', 'z7', 'x8', 'y8', 'z8', 'x9', 'y9', 'z9', 'x10', 'y10', 'z10', 'x11', 'y11', 'z11', 'x12', 'y12', 'z12', 'x13', 'y13', 'z13', 'x14', 'y14', 'z14', 'x15', 'y15', 'z15', 'x16', 'y16', 'z16']","[15.018, 0.979691037422, 0.585231056066, 93.61]","[0.18313, 0.14063, 0.03451, 0.22856, 0.28408, 0.12262, 0.35548, 0.31907, -0.00548, 0.47826, 0.28776, 0.16131, 0.52853, 0.14438, 0.09345, 0.47966, 0.04033, 0.27102, 0.36296, -0.02818, 0.15123, 0.22521, 0.04261, 0.2343, 0.09552, 0.48601, 0.14213, 0.01298, 0.58883, 0.27815, -0.01931, 0.71476, 0.12135, 0.08347, 0.82945, 0.18553, 0.19177, 0.81338, 0.00963, 0.3102, 0.73961, 0.14402, 0.30834, 0.59137, 0.04778, 0.24353, 0.50553, 0.23353]",mP64,14,Se
16,hP4-Li3N-191,"['bc', 'a']","['a', 'c/a']",[],"[3.6576, 1.05902777778]",[],hP4,191,Li3N
17,oP6-CClN-59,"['a', 'a', 'a']","['a', 'b/a', 'c/a']","['z1', 'z2', 'z3']","[5.68, 0.700704225352, 1.01056338028]","[0.1499, 0.4237, 0.6255]",oP6,59,CClN
18,oP8-GeS-62,"['c', 'c']","['a', 'b/a', 'c/a']","['x1', 'z1', 'x2', 'z2']","[10.42, 0.349328214971, 0.411708253359]","[0.375, 0.333, 0.139, 0.389]",oP8,62,GeS
19,mC4-O-12,['i'],"['a', 'b/a', 'c/a', 'beta']","['x1', 'z1']","[5.403, 0.635387747548, 0.940033314825, 132.32]","[0.106, 0.173]",mC4,12,O
20,cP8-FeSi-198,"['a', 'a']",['a'],"['x1', 'x2']",[4.48688],"[0.13652, 0.8424]",cP8,198,FeSi
21,hR10-LiNbO3-161,"['a', 'a', 'b']","['a', 'c/a']","['x1', 'x2', 'x3', 'y3', 'z3']","[5.2542, 2.64091583876]","[0.2875, 0.0128, 0.74643, 0.14093, 0.36263]",hR10,161,LiNbO3
22,cF56-Al2MgO4-227,"['d', 'a', 'e']",['a'],['x3'],[8.0832],[0.7376],cF56,227,Al2MgO4
23,tP4-OPb-129,"['a', 'c']","['a', 'c/a']",['z2'],"[3.9645, 1.26008323874]",[0.2368],tP4,129,OPb
24,hR10-CaCO3-167,"['a', 'b', 'e']","['a', 'c/a']",['x3'],"[4.988, 3.42040898156]",[0.5067],hR10,167,CaCO3
25,oP8-FeB-62,"['c', 'c']","['a', 'b/a', 'c/a']","['x1', 'z1', 'x2', 'z2']","[5.495, 0.536123748863, 0.737579617834]","[0.125, 0.69, -0.18, 0.125]",oP8,62,FeB
26,tI16-Al3Zr-139,"['cde', 'e']","['a', 'c/a']","['z3', 'z4']","[3.9993, 4.3215062636]","[0.37498, 0.11886]",tI16,139,Al3Zr
27,mC6-AuTe2-12,"['a', 'i']","['a', 'b/a', 'c/a', 'beta']","['x2', 'z2']","[7.189, 0.613019891501, 0.705105021561, 90.04]","[0.6879, 0.2889]",mC6,12,AuTe2
28,tP8-AsCuSiZr-129,"['c', 'b', 'a', 'c']","['a', 'c/a']","['z3', 'z4']","[3.6736, 2.60540069686]","[0.6793, 0.2246]",tP8,129,AsCuSiZr
29,mP12-O2Si-3,"['bceee', 'ee']","['a', 'b/a', 'c/a', 'beta']","['y1', 'y2', 'x3', 'y3', 'z3', 'x4', 'y4', 'z4', 'x5', 'y5', 'z5', 'x6', 'y6', 'z6', 'x7', 'y7', 'z7']","[4.1605, 0.992524936907, 1.78370388174, 101.3752]","[0.15907, 0.73859, 0.02399, 0.752, 0.18927, 0.38562, 0.71473, 0.64074, 0.48963, 0.20196, 0.18802, 0.18244, 0.0, 0.69651, 0.38098, 0.58564, 0.17797]",mP12,3,O2Si
30,oP24-O2Ti-61,"['cc', 'c']","['a', 'b/a', 'c/a']","['x1', 'y1', 'z1', 'x2', 'y2', 'z2', 'x3', 'y3', 'z3']","[9.174, 0.375953782429, 0.560061042075]","[0.0095, 0.1491, 0.1835, 0.2314, 0.111, 0.5366, 0.1289, 0.0972, 0.8628]",oP24,61,O2Ti
31,tP4-CuTi-129,"['c', 'c']","['a', 'c/a']","['z1', 'z2']","[3.107, 1.90505310589]","[0.1, 0.65]",tP4,129,CuTi
32,cP4-O3Re-221,"['d', 'a']",['a'],[],[3.734],[],cP4,221,O3Re
33,cF136-Si-227,['aeg'],['a'],"['x2', 'x3', 'z3']",[14.864],"[0.2624, 0.1824, 0.3701]",cF136,227,Si
34,oP16-AsCu3S4-31,"['a', 'ab', 'aab']","['a', 'b/a', 'c/a']","['y1', 'z1', 'y2', 'z2', 'y3', 'z3', 'y4', 'z4', 'x5', 'y5', 'z5', 'x6', 'y6', 'z6']","[7.43, 0.869448183042, 0.831763122476]","[0.8268, 0.0, 0.1514, 0.4983, 0.8226, 0.6454, 0.1436, 0.1166, 0.2466, 0.3255, -0.0134, 0.2598, 0.3364, 0.6184]",oP16,31,AsCu3S4
35,cP8-Cu3S4V-215,"['d', 'e', 'a']",['a'],['x3'],[5.3912],[0.2372],cP8,215,Cu3S4V
36,oP8-Cu3Ti-59,"['bf', 'a']","['a', 'b/a', 'c/a']","['z1', 'z2', 'x3', 'z3']","[5.162, 0.842115459124, 0.877760557923]","[0.67125, 0.329, 0.505, 0.174]",oP8,59,Cu3Ti
37,oP32-AsK3S4-33,"['a', 'aaa', 'aaaa']","['a', 'b/a', 'c/a']","['x1', 'y1', 'z1', 'x2', 'y2', 'z2', 'x3', 'y3', 'z3', 'x4', 'y4', 'z4', 'x5', 'y5', 'z5', 'x6', 'y6', 'z6', 'x7', 'y7', 'z7', 'x8', 'y8', 'z8']","[9.11, 1.01866081229, 1.1613611416]","[0.2187, 0.4807, 0.2031, 0.4418, 0.2052, 0.0015, 0.4488, 0.1967, 0.4146, 0.1422, 0.9176, 0.2246, 0.191, 0.2506, 0.2228, 0.3424, 0.5361, 0.0415, 0.0069, 0.5876, 0.2212, 0.3355, 0.546, 0.3761]",oP32,33,AsK3S4
38,cF116-C6Cr23-225,"['e', 'acfh']",['a'],"['x3', 'x4', 'y5']",[10.65],"[0.2765, 0.6191, 0.6699]",cF116,225,C6Cr23
39,hR13-Fe7W6-166,"['ah', 'ccc']","['a', 'c/a']","['x2', 'x3', 'x4', 'x5', 'y5']","[4.757, 5.4319949548]","[0.167, 0.346, 0.448, 0.09, 0.59001]",hR13,166,Fe7W6
40,oI6-ReSi2-71,"['a', 'i']","['a', 'b/a', 'c/a']",['z2'],"[3.144, 0.994910941476, 2.44179389313]",[0.339],oI6,71,ReSi2
41,cF12-AgAsMg-216,"['b', 'c', 'a']",['a'],[],[6.24],[],cF12,216,AgAsMg
42,cI54-Sb2Tl7-229,"['e', 'afh']",['a'],"['x2', 'x3', 'y4']",[11.618],"[0.6862, 0.1704, 0.6503]",cI54,229,Sb2Tl7
43,hP18-Al5C3N-186,"['aabbb', 'aab', 'b']","['a', 'c/a']","['z1', 'z2', 'z3', 'z4', 'z5', 'z6', 'z7', 'z8', 'z9']","[3.281, 6.57726302956]","[0.155, 0.345, 0.0, 0.248, 0.045, 0.261, 0.455, 0.367, 0.137]",hP18,186,Al5C3N
44,hP6-HgS-154,"['a', 'b']","['a', 'c/a']","['x1', 'x2']","[4.145, 2.29095295537]","[0.7198, 0.4889]",hP6,154,HgS
45,tI8-Al3Ti-139,"['bd', 'a']","['a', 'c/a']",[],"[3.8537, 2.22744375535]",[],tI8,139,Al3Ti
46,tI8-C-139,['h'],"['a', 'c/a']",['x1'],"[4.33184, 0.574102459925]",[0.17916],tI8,139,C
47,oP4-AuCd-51,"['e', 'f']","['a', 'b/a', 'c/a']","['z1', 'z2']","[4.7549, 0.661969757513, 1.0209678437]","[0.8125, 0.3125]",oP4,51,AuCd
48,tI10-MoNi4-87,"['a', 'h']","['a', 'c/a']","['x2', 'y2']","[5.72, 0.623076923077]","[0.4, 0.8]",tI10,87,MoNi4
49,"cI162-Al,Mg32(Zn)49-204","['a', 'eefg', 'ggh']",['a'],"['x2', 'x3', 'x4', 'y5', 'z5', 'y6', 'z6', 'y7', 'z7', 'x8', 'y8', 'z8']",[14.16],"[0.8203, 0.5998, 0.1836, 0.2942, 0.8806, 0.0908, 0.8499, 0.1748, 0.6993, 0.686, 0.0969, 0.332]",cI162,204,"Al,Mg32(Zn)49"
50,hP3-BaPtSb-187,"['a', 'd', 'f']","['a', 'c/a']",[],"[4.535, 1.0769570011]",[],hP3,187,BaPtSb
51,cI16-CoU-199,"['a', 'a']",['a'],"['x1', 'x2']",[6.3557],"[0.294, 0.0347]",cI16,199,CoU
52,hP5-Al3Ni2-164,"['ad', 'd']","['a', 'c/a']","['z2', 'z3']","[4.0282, 1.21409066084]","[0.648, 0.149]",hP5,164,Al3Ni2
53,tI16-Cu2FeS4Sn-121,"['d', 'a', 'i', 'b']","['a', 'c/a']","['x4', 'z4']","[5.46, 1.96428571429]","[0.245, 0.132]",tI16,121,Cu2FeS4Sn
54,tI2-alpha-Pa-139,['a'],"['a', 'c/a']",[],"[3.932, 0.823499491353]",[],tI2,139,alpha-Pa
55,hP4-BN-186,"['b', 'a']","['a', 'c/a']","['z1', 'z2']","[2.51, 2.66932270916]","[0.0, 0.05]",hP4,186,BN
56,oP8-MnP-62,"['c', 'c']","['a', 'b/a', 'c/a']","['x1', 'z1', 'x2', 'z2']","[5.2416, 0.606723137973, 1.12622100122]","[0.0056, 0.1952, 0.1879, 0.5696]",oP8,62,MnP
57,cI16-CrFe4Ni3-229,"['a', 'c', 'b']",['a'],[],[5.74],[],cI16,229,CrFe4Ni3
58,cI32-As3Co-204,"['g', 'c']",['a'],"['y2', 'z2']",[7.58],"[0.3431, 0.8497]",cI32,204,As3Co
59,tP4-CuTi3-123,"['a', 'ce']","['a', 'c/a']",[],"[4.158, 0.864357864358]",[],tP4,123,CuTi3
60,oP6-eta-Fe2C-58,"['a', 'g']","['a', 'b/a', 'c/a']","['x2', 'y2']","[4.704, 0.917942176871, 0.601615646259]","[0.66667, 0.25]",oP6,58,eta-Fe2C
61,oF8-FTl-69,"['a', 'b']","['a', 'b/a', 'c/a']",[],"[6.08, 0.903782894737, 0.851973684211]",[],oF8,69,FTl
62,oC8-alpha-Ga-64,['f'],"['a', 'b/a', 'c/a']","['y1', 'z1']","[4.523, 1.69378730931, 1.0002210922]","[0.1549, 0.081]",oC8,64,alpha-Ga
63,cI8-H3S-229,"['b', 'a']",['a'],[],[2.984],[],cI8,229,H3S
64,oP8-FTl-57,"['d', 'd']","['a', 'b/a', 'c/a']","['x1', 'y1', 'x2', 'y2']","[6.09556, 0.900425883758, 0.850291031505]","[0.8593, 0.0628, 0.255, 0.0096]",oP8,57,FTl
65,cP1-Po-221,['a'],['a'],[],[3.34],[],cP1,221,Po
66,hR10-LiNbO3-167,"['a', 'b', 'e']","['a', 'c/a']",['x3'],"[5.285, 2.62039735099]",[0.85756666666667],hR10,167,LiNbO3
67,hR8-BiI3-148,"['c', 'f']","['a', 'c/a']","['x1', 'x2', 'y2', 'z2']","[7.49626, 2.75900649124]","[0.33333, 0.088, 0.755, 0.421]",hR8,148,BiI3
68,cI14-O4Pt3-229,"['c', 'b']",['a'],[],[6.226],[],cI14,229,O4Pt3
69,tP12-Si-96,['ab'],"['a', 'c/a']","['x1', 'x2', 'y2', 'z2']","[5.51889, 1.25999974633]","[0.0849, 0.1752, 0.3792, 0.2742]",tP12,96,Si
70,tP8-BeO-136,"['g', 'f']","['a', 'c/a']","['x1', 'x2']","[4.75, 0.576842105263]","[0.31, 0.336]",tP8,136,BeO
71,tI12-Al2Cu-140,"['h', 'a']","['a', 'c/a']",['x2'],"[6.04, 0.804635761589]",[0.158],tI12,140,Al2Cu
72,mP10-ClKO3-11,"['e', 'e', 'ef']","['a', 'b/a', 'c/a', 'beta']","['x1', 'z1', 'x2', 'z2', 'x3', 'z3', 'x4', 'y4', 'z4']","[4.63, 1.20259179266, 1.52203023758, 110.21]","[0.121, 0.1745, 0.3531, 0.7086, 0.4009, 0.1165, 0.8544, 0.5361, 0.6943]",mP10,11,ClKO3
73,hR12-B-166,['hh'],"['a', 'c/a']","['x1', 'y1', 'x2', 'y2']","[4.908, 2.56022616137]","[0.0104, 0.65729, 0.2206, 0.6323]",hR12,166,B
74,tI8-NbP-141,"['a', 'b']","['a', 'c/a']",[],"[3.325, 3.42255639098]",[],tI8,141,NbP
75,hP2-CW-187,"['d', 'a']","['a', 'c/a']",[],"[2.9065, 0.975950455875]",[],hP2,187,CW
76,hR2-CuPt-166,"['a', 'b']","['a', 'c/a']",[],"[3.13, 4.78594249201]",[],hR2,166,CuPt
77,hR6-NiS-160,"['b', 'b']","['a', 'c/a']","['x1', 'y1', 'x2', 'y2']","[9.619, 0.327466472606]","[0.00019, 0.26362, 0.7288, 0.39161]",hR6,160,NiS
78,tP36-O2Si-96,"['bbb', 'ab']","['a', 'c/a']","['x1', 'x2', 'y2', 'z2', 'x3', 'y3', 'z3', 'x4', 'y4', 'z4', 'x5', 'y5', 'z5']","[7.464, 1.15487674169]","[0.41, 0.445, 0.132, 0.4, 0.117, 0.123, 0.296, 0.344, 0.297, 0.143, 0.326, 0.12, 0.248]",tP36,96,O2Si
79,hP24-Cl3Cr-151,"['ccc', 'aa']","['a', 'c/a']","['x1', 'x2', 'x3', 'y3', 'z3', 'x4', 'y4', 'z4', 'x5', 'y5', 'z5']","[6.017, 2.87518697025]","[0.8889, 0.5556, 0.8889, 0.1111, 0.0731, 0.5556, 0.4444, 0.0731, 0.2222, 0.77778, 0.0731]",hP24,151,Cl3Cr
80,oP12-HgCl2-62,"['cc', 'c']","['a', 'b/a', 'c/a']","['x1', 'z1', 'x2', 'z2', 'x3', 'z3']","[12.735, 0.468237141735, 0.339615233608]","[0.733, 0.125, 0.508, 0.722, 0.874, 0.447]",oP12,62,HgCl2
81,mC40-CaFeO6Si2-15,"['e', 'e', 'fff', 'f']","['a', 'b/a', 'c/a', 'beta']","['y1', 'y2', 'x3', 'y3', 'z3', 'x4', 'y4', 'z4', 'x5', 'y5', 'z5', 'x6', 'y6', 'z6']","[9.79, 0.901123595506, 0.548518896834, 105.81]","[0.3082, -0.0942, 0.3888, 0.4123, 0.8659, 0.1365, 0.2411, 0.6799, 0.1468, 0.4802, 0.0124, 0.2117, 0.4057, 0.7764]",mC40,15,CaFeO6Si2
82,tP2-AuCu-123,"['a', 'd']","['a', 'c/a']",[],"[2.8, 1.31071428571]",[],tP2,123,AuCu
83,hR3-Sm-166,['ac'],"['a', 'c/a']",['x2'],"[3.62036, 7.25049442597]",[0.22222],hR3,166,Sm
84,cF128-Cr9Fe16Ni7-225,"['acd', 'ff', 'be']",['a'],"['x5', 'x6', 'x7']",[11.48],"[0.25, 0.875, 0.625]",cF128,225,Cr9Fe16Ni7
85,oP12-Ag2Se-19,"['aa', 'a']","['a', 'b/a', 'c/a']","['x1', 'y1', 'z1', 'x2', 'y2', 'z2', 'x3', 'y3', 'z3']","[7.764, 0.909582689335, 0.558088614116]","[0.185, 0.07, 0.465, 0.055, 0.765, -0.008, 0.884, -0.011, 0.391]",oP12,19,Ag2Se
86,tP16-PdS-84,"['cej', 'k']","['a', 'c/a']","['x3', 'y3', 'x4', 'y4', 'z4']","[6.429, 1.02830922383]","[0.46779, 0.25713, 0.19361, 0.30754, 0.22904]",tP16,84,PdS
87,mC12-Po-5,['ccc'],"['a', 'b/a', 'c/a', 'beta']","['x1', 'y1', 'z1', 'x2', 'y2', 'z2', 'x3', 'y3', 'z3']","[7.42, 0.578167115903, 1.90026954178, 92.0]","[0.05, 0.27, 0.245, 0.63, 0.3, 0.4, 0.245, 0.43, 0.07]",mC12,5,Po
88,hR10-Al2O3-167,"['c', 'e']","['a', 'c/a']","['x1', 'x2']","[4.7607, 2.72957758313]","[0.35216, 0.5561]",hR10,167,Al2O3
89,mC8-CuO-15,"['c', 'e']","['a', 'b/a', 'c/a', 'beta']",['y2'],"[4.6837, 0.730747058949, 1.0950317057, 120.34]",[0.4184],mC8,15,CuO
90,hP12-CSi-186,"['abb', 'abb']","['a', 'c/a']","['z1', 'z2', 'z3', 'z4', 'z5', 'z6']","[3.08129, 4.90695780014]","[0.1254, 0.0, 0.29215, -0.0415, 0.16675, 0.8335]",hP12,186,CSi
91,tP30-CrFe-136,['bfiij'],"['a', 'c/a']","['x2', 'x3', 'y3', 'x4', 'y4', 'x5', 'z5']","[8.7966, 0.518177477662]","[0.39864, 0.13122, 0.46349, 0.06609, 0.73933, 0.18267, 0.25202]",tP30,136,CrFe
92,oP16-CKNS-57,"['d', 'c', 'd', 'd']","['a', 'b/a', 'c/a']","['x1', 'x2', 'y2', 'x3', 'y3', 'x4', 'y4']","[6.707, 0.997614432682, 1.13627553303]","[0.208, 0.7704, 0.2871, 0.889, 0.4154, 0.605, 0.1087]",oP16,57,CKNS
93,oC12-Si2Zr-63,"['cc', 'c']","['a', 'b/a', 'c/a']","['y1', 'y2', 'y3']","[3.73, 3.94638069705, 0.983914209115]","[0.061, 0.75, 0.396]",oC12,63,Si2Zr
94,hP24-MgNi2-194,"['ef', 'fgh']","['a', 'c/a']","['z1', 'z2', 'z3', 'x5']","[4.824, 3.28067993367]","[0.04598, 0.84417, 0.12514, 0.16429]",hP24,194,MgNi2
95,hR6-CSi-160,"['aaa', 'aaa']","['a', 'c/a']","['x1', 'x2', 'x3', 'x4', 'x5', 'x6']","[3.01791, 7.34847294982]","[0.0, 0.22222, 0.77778, 0.08333, 0.30556, 0.86111]",hR6,160,CSi
96,hP9-O2Si-180,"['j', 'c']","['a', 'c/a']",['x2'],"[4.9977, 1.09252256038]",[0.2072],hP9,180,O2Si
97,oC80-B2C2Mg-64,"['efg', 'efg', 'df']","['a', 'b/a', 'c/a']","['x1', 'y2', 'y3', 'y4', 'z4', 'y5', 'z5', 'y6', 'z6', 'x7', 'y7', 'z7', 'x8', 'y8', 'z8']","[10.922, 0.866233290606, 0.682933528658]","[0.84657, 0.0946, 0.9271, 0.5886, 0.276, -0.0792, 0.2314, 0.27981, -0.0113, 0.1278, 0.3415, 0.2438, 0.1245, 0.175, 0.2231]",oC80,64,B2C2Mg
98,mC48-O2Si-15,"['aefff', 'ff']","['a', 'b/a', 'c/a', 'beta']","['y2', 'x3', 'y3', 'z3', 'x4', 'y4', 'z4', 'x5', 'y5', 'z5', 'x6', 'y6', 'z6', 'x7', 'y7', 'z7']","[7.1356, 1.73344918437, 1.00532541062, 120.34]","[0.1163, 0.266, 0.1234, 0.9401, 0.3114, 0.1038, 0.3282, 0.0172, 0.2117, 0.4782, 0.14033, 0.10833, 0.07227, 0.50682, 0.15799, 0.54077]",mC48,15,O2Si
99,cI16-Li-220,['c'],['a'],['x1'],[5.2716],[0.049],cI16,220,Li
100,hP6-CaCu5-191,"['a', 'cg']","['a', 'c/a']",[],"[5.405, 0.773913043478]",[],hP6,191,CaCu5
101,cF24-AuBe5-216,"['a', 'ce']",['a'],['x3'],[6.1],[0.625],cF24,216,AuBe5
102,cI40-Ga4Ni-197,"['cde', 'c']",['a'],"['x1', 'x2', 'x3', 'x4']",[8.4295],"[0.1668, 0.3345, 0.6476, 0.7484]",cI40,197,Ga4Ni
103,cI40-C3Pu2-220,"['d', 'c']",['a'],"['x1', 'x2']",[8.135],"[0.0492, 0.2896]",cI40,220,C3Pu2
104,cF24-Cu2Mg-227,"['d', 'a']",['a'],[],[7.02],[],cF24,227,Cu2Mg
105,hR5-Bi2Te3-166,"['c', 'ac']","['a', 'c/a']","['x2', 'x3']","[4.36914, 6.96313919902]","[0.399, 0.208]",hR5,166,Bi2Te3
106,hP8-AlCCr2-194,"['d', 'a', 'f']","['a', 'c/a']",['z3'],"[2.86, 4.48251748252]",[0.086],hP8,194,AlCCr2
107,tP7-CoGa5Ho-123,"['b', 'ci', 'a']","['a', 'c/a']",['z4'],"[4.207, 1.61516520086]",[0.312],tP7,123,CoGa5Ho
108,mP4-Te-4,['aa'],"['a', 'b/a', 'c/a', 'beta']","['x1', 'y1', 'z1', 'x2', 'y2', 'z2']","[3.104, 2.42042525773, 1.53350515464, 92.71]","[0.25, 0.23, 0.48, 0.48, 0.0, 0.02]",mP4,4,Te
109,cP6-NbO-221,"['c', 'd']",['a'],[],[4.2101],[],cP6,221,NbO
110,hP4-AsNi-194,"['c', 'a']","['a', 'c/a']",[],"[3.619, 1.39375518099]",[],hP4,194,AsNi
111,hP6-InNi2-194,"['c', 'ad']","['a', 'c/a']",[],"[4.186, 1.22527472527]",[],hP6,194,InNi2
112,mC10-O3Pb(Ti0.48)Zr0.52-8,"['ab', 'a', 'a']","['a', 'b/a', 'c/a', 'beta']","['x1', 'z1', 'x2', 'z2', 'x3', 'z3', 'x4', 'y4', 'z4']","[5.72204, 0.9978207073, 0.722908263486, 90.498]","[0.5515, -0.0994, 0.0, 0.0, 0.523, 0.4492, 0.288, 0.2434, 0.3729]",mC10,8,O3Pb(Ti0.48)Zr0.52
113,mP12-O2Zr-14,"['ee', 'e']","['a', 'b/a', 'c/a', 'beta']","['x1', 'y1', 'z1', 'x2', 'y2', 'z2', 'x3', 'y3', 'z3']","[5.1505, 1.01186292593, 1.03238520532, 99.23]","[0.07, 0.3317, 0.3447, 0.4496, 0.7569, 0.4792, 0.2754, 0.0395, 0.2083]",mP12,14,O2Zr
114,cI58-Mn-217,['acgg'],['a'],"['x2', 'x3', 'z3', 'x4', 'z4']",[8.911],"[0.31787, -0.08958, 0.28194, 0.64294, 0.03457]",cI58,217,Mn
115,hP6-CoSn-191,"['f', 'ad']","['a', 'c/a']",[],"[5.279, 0.806914188293]",[],hP6,191,CoSn
116,tP4-CaCuO2-123,"['d', 'a', 'f']","['a', 'c/a']",[],"[3.8611, 0.828649866618]",[],tP4,123,CaCuO2
117,cI16-Si-206,['c'],['a'],['x1'],[4.11971],[0.1001],cI16,206,Si
118,cP16-ClCu-205,"['c', 'c']",['a'],"['x1', 'x2']",[6.4162],"[0.1527, 0.6297]",cP16,205,ClCu
119,tP4-Np-129,['ac'],"['a', 'c/a']",['z2'],"[4.897, 0.69185215438]",[0.375],tP4,129,Np
120,aP12-FeS2-1,"['aaaa', 'aaaaaaaa']","['a', 'b/a', 'c/a', 'alpha', 'beta', 'gamma']","['x1', 'y1', 'z1', 'x2', 'y2', 'z2', 'x3', 'y3', 'z3', 'x4', 'y4', 'z4', 'x5', 'y5', 'z5', 'x6', 'y6', 'z6', 'x7', 'y7', 'z7', 'x8', 'y8', 'z8', 'x9', 'y9', 'z9', 'x10', 'y10', 'z10', 'x11', 'y11', 'z11', 'x12', 'y12', 'z12']","[5.417, 1.0, 1.0, 90.0, 90.0, 90.0]","[0.001, 0.002, 0.003, 0.4966, 0.0001, 0.5036, 0.5001, 0.502, 0.0011, -0.0006, 0.5013, 0.5038, 0.3857, 0.3832, 0.384, 0.1149, 0.6114, 0.8846, 0.8854, 0.1157, 0.6143, 0.6153, 0.8865, 0.1141, 0.6151, 0.6132, 0.6137, 0.8854, 0.3818, 0.1149, 0.1147, 0.8856, 0.3841, 0.3857, 0.1161, 0.8842]",aP12,1,FeS2
121,oP20-CaO3Ti-62,"['c', 'cd', 'a']","['a', 'b/a', 'c/a']","['x2', 'z2', 'x3', 'z3', 'x4', 'y4', 'z4']","[5.4224, 1.41099881971, 0.996661994689]","[0.4877, -0.0084, 0.0313, 0.0586, 0.288, 0.537, 0.213]",oP20,62,CaO3Ti
122,tP10-Si2U3-127,"['g', 'ah']","['a', 'c/a']","['x2', 'x3']","[7.3364, 0.530232811733]","[0.3841, 0.1821]",tP10,127,Si2U3
123,cP6-Cu2O-224,"['b', 'a']",['a'],[],[4.267],[],cP6,224,Cu2O
124,mP16-Pu-11,['eeeeeeee'],"['a', 'b/a', 'c/a', 'beta']","['x1', 'z1', 'x2', 'z2', 'x3', 'z3', 'x4', 'z4', 'x5', 'z5', 'x6', 'z6', 'x7', 'z7', 'x8', 'z8']","[6.183, 0.779880316998, 1.77308749798, 101.79]","[0.345, 0.162, 0.767, 0.168, 0.128, 0.34, 0.657, 0.457, 0.025, 0.618, 0.473, 0.653, 0.328, -0.074, 0.869, 0.894]",mP16,11,Pu
125,oI4-AsGa-44,"['a', 'b']","['a', 'b/a', 'c/a']","['z1', 'z2']","[4.92, 0.973577235772, 0.535569105691]","[0.0, 0.425]",oI4,44,AsGa
126,tI16-SiU3-140,"['b', 'ah']","['a', 'c/a']",['x3'],"[6.017, 1.44241316271]",[0.231],tI16,140,SiU3
127,oP2-CdTe-25,"['b', 'a']","['a', 'b/a', 'c/a']","['z1', 'z2']","[2.8102, 1.87104120703, 1.0769696107]","[0.0, 0.25]",oP2,25,CdTe
128,tP8-BaS3-113,"['a', 'ce']","['a', 'c/a']","['z2', 'x3', 'z3']","[6.871, 0.606622034638]","[0.206, 0.1797, 0.476]",tP8,113,BaS3
129,cF8-ClNa-225,"['a', 'b']",['a'],[],[5.63931],[],cF8,225,ClNa
130,cP20-Mn-213,['cd'],['a'],"['x1', 'y2']",[6.315],"[0.06361, 0.20224]",cP20,213,Mn
131,hP6-AlB4Mg-191,"['a', 'h', 'b']","['a', 'c/a']",['z3'],"[3.04436, 2.20489035462]",[0.2413],hP6,191,AlB4Mg
132,hR5-Ni3S2-155,"['e', 'c']","['a', 'c/a']","['x1', 'x2']","[5.73296, 1.24097324942]","[0.2521, 0.2449]",hR5,155,Ni3S2
133,oP8-Np-62,['cc'],"['a', 'b/a', 'c/a']","['x1', 'z1', 'x2', 'z2']","[6.663, 0.708839861924, 0.73345339937]","[0.464, 0.292, 0.181, 0.658]",oP8,62,Np
134,hP2-Mg-194,['c'],"['a', 'c/a']",[],"[3.2093, 1.62359393014]",[],hP2,194,Mg
135,oP16-CFe3-62,"['c', 'cd']","['a', 'b/a', 'c/a']","['x1', 'z1', 'x2', 'z2', 'x3', 'y3', 'z3']","[5.09, 1.3257367387, 0.888605108055]","[0.39, 0.05, 0.036, 0.852, 0.186, 0.063, 0.328]",oP16,62,CFe3
136,tP50-B-134,['bmmnn'],"['a', 'c/a']","['x2', 'z2', 'x3', 'z3', 'x4', 'y4', 'z4', 'x5', 'y5', 'z5']","[8.74, 0.575514874142]","[0.0048, 0.1685, 0.1305, 0.628, 0.1695, 0.5228, 0.1635, 0.0753, 0.3383, 0.1485]",tP50,134,B
137,oC12-Br2Hg-36,"['aa', 'a']","['a', 'b/a', 'c/a']","['y1', 'z1', 'y2', 'z2', 'y3', 'z3']","[4.624, 1.46820934256, 2.69139273356]","[0.333, 0.0, 0.061, 0.134, 0.395, 0.366]",oC12,36,Br2Hg
138,cP8-N-205,['c'],['a'],['x1'],[5.65],[0.05569],cP8,205,N
139,hP9-Fe2P-150,"['ef', 'bd']","['a', 'c/a']","['z2', 'x3', 'x4']","[5.85, 0.589743589744]","[0.875, 0.26, 0.6]",hP9,150,Fe2P
140,cF4-Cu-225,['a'],['a'],[],[3.61491],[],cF4,225,Cu
141,oP4-CuTe-59,"['a', 'b']","['a', 'b/a', 'c/a']","['z1', 'z2']","[3.15, 1.29841269841, 2.20634920635]","[0.051, 0.277]",oP4,59,CuTe
142,hP6-MoS2-194,"['c', 'f']","['a', 'c/a']",['z2'],"[3.161, 3.8895919013]",[0.6275],hP6,194,MoS2
143,hR26-AlPd-148,"['bff', 'aff']","['a', 'c/a']","['x3', 'y3', 'z3', 'x4', 'y4', 'z4', 'x5', 'y5', 'z5', 'x6', 'y6', 'z6']","[15.659, 0.335334312536]","[0.054, 0.346, 0.098, 0.754, 0.15699, 0.6, 0.555, 0.84401, 0.599, 0.252, 0.65501, 0.098]",hR26,148,AlPd
144,cI52-Cu5Zn8-217,"['ce', 'cg']",['a'],"['x1', 'x2', 'x3', 'x4', 'z4']",[8.8664],"[0.32774, 0.10781, 0.64421, 0.68844, 0.03674]",cI52,217,Cu5Zn8
145,cP12-FeS2-205,"['a', 'c']",['a'],['x2'],[5.417],[0.3851],cP12,205,FeS2
146,tI16-SeTl-140,"['ab', 'h']","['a', 'c/a']",['x3'],"[8.03, 0.87297633873]",[0.179],tI16,140,SeTl
147,hP12-CuS-194,"['df', 'ce']","['a', 'c/a']","['z3', 'z4']","[3.976, 4.12022132797]","[0.0637, 0.10724]",hP12,194,CuS
148,oC20-PtSn4-41,"['a', 'bb']","['a', 'b/a', 'c/a']","['z1', 'x2', 'y2', 'z2', 'x3', 'y3', 'z3']","[6.388, 1.00485284909, 1.7778647464]","[0.0, 0.673, 0.327, 0.376, 0.827, 0.673, 0.125]",oC20,41,PtSn4
149,cP32-CrFe27MoNi3-221,"['a', 'dij', 'b', 'c']",['a'],"['y5', 'y6']",[7.04],"[0.245, 0.26]",cP32,221,CrFe27MoNi3
150,oP13-Ba2Cu3O7–xY-47,"['t', 'aq', 'eqrs', 'h']","['a', 'b/a', 'c/a']","['z4', 'z5', 'z6', 'z7', 'z8']","[3.8187, 1.01691675177, 3.05567339671]","[0.3554, 0.1579, 0.3771, 0.3788, 0.18445]",oP13,47,Ba2Cu3O7–xY
151,cI32-CrFe12Ni3-229,"['a', 'h', 'b']",['a'],['y3'],[7.04],[0.7625],cI32,229,CrFe12Ni3
152,hP9-Fe2P-189,"['fg', 'bc']","['a', 'c/a']","['x3', 'x4']","[5.877, 0.584822188191]","[0.256, 0.589]",hP9,189,Fe2P
153,cP5-CFe4-215,"['a', 'e']",['a'],['x2'],[3.878],[0.265],cP5,215,CFe4
154,oP16-CuS2Sb-62,"['c', 'cc', 'c']","['a', 'b/a', 'c/a']","['x1', 'z1', 'x2', 'z2', 'x3', 'z3', 'x4', 'z4']","[6.018, 0.630741110003, 2.4086075108]","[0.2522, 0.8276, 0.6221, 0.095, 0.8706, 0.8244, 0.226, 0.06333]",oP16,62,CuS2Sb
155,tP30-U-136,['bfiij'],"['a', 'c/a']","['x2', 'x3', 'y3', 'x4', 'y4', 'x5', 'z5']","[10.59, 0.532011331445]","[0.1033, 0.3667, 0.0383, 0.5608, 0.2354, 0.3183, 0.27]",tP30,136,U
156,cF12-CaF2-225,"['a', 'c']",['a'],[],[5.4631],[],cF12,225,CaF2
157,hP18-Mg2Ni-180,"['fi', 'bd']","['a', 'c/a']","['z3', 'x4']","[5.198, 2.54136206233]","[0.163, 0.1141]",hP18,180,Mg2Ni
158,hR2-C-166,['c'],"['a', 'c/a']",['x1'],"[2.456, 4.08957654723]",[0.16667],hR2,166,C
159,cF108-CrFe18Ni8-225,"['a', 'eh', 'f']",['a'],"['x2', 'x3', 'y4']",[10.56],"[0.325, 0.65833, 0.66]",cF108,225,CrFe18Ni8
160,hP16-AlN3Ti4-194,"['c', 'af', 'ef']","['a', 'c/a']","['z3', 'z4', 'z5']","[2.988, 7.82195448461]","[0.1543, 0.605, 0.0539]",hP16,194,AlN3Ti4
161,oP20-S3Sb2-62,"['ccc', 'cc']","['a', 'b/a', 'c/a']","['x1', 'z1', 'x2', 'z2', 'x3', 'z3', 'x4', 'z4', 'x5', 'z5']","[11.282, 0.339443361106, 0.994947704308]","[0.2922, 0.19181, 0.4504, 0.877, 0.6246, 0.5611, -0.02937, 0.17398, 0.64939, -0.03603]",oP20,62,S3Sb2
162,tP4-PtS-131,"['c', 'e']","['a', 'c/a']",[],"[4.9073, 1.24500234345]",[],tP4,131,PtS
163,oC4-U-63,['c'],"['a', 'b/a', 'c/a']",['y1'],"[2.8444, 2.06331739558, 1.73379271551]",[0.10228],oC4,63,U
164,cP16-CrFe11MoNi3-221,"['a', 'dg', 'b', 'c']",['a'],['x5'],[5.74],[0.245],cP16,221,CrFe11MoNi3
165,oP8-SnS-62,"['c', 'c']","['a', 'b/a', 'c/a']","['x1', 'z1', 'x2', 'z2']","[11.18, 0.356171735242, 0.387209302326]","[0.3507, 0.0201, 0.61937, 0.3806]",oP8,62,SnS
166,hP12-MgZn2-194,"['f', 'ah']","['a', 'c/a']","['z2', 'x3']","[5.223, 1.64005360904]","[0.06286, 0.83048]",hP12,194,MgZn2
167,oP8-AsCo-33,"['a', 'a']","['a', 'b/a', 'c/a']","['x1', 'y1', 'z1', 'x2', 'y2', 'z2']","[5.2857, 1.11007056776, 0.659950432298]","[0.1996, 0.5867, 0.2506, 0.002, 0.2003, 0.25]",oP8,33,AsCo
168,hP6-C-194,['h'],"['a', 'c/a']",['x1'],"[4.40445, 0.568892824303]",[0.44799],hP6,194,C
169,cP8-N-198,['aa'],['a'],"['x1', 'x2']",[5.65],"[0.0699, -0.0378]",cP8,198,N
170,oP12-AlPS4-16,"['ag', 'cd', 'uu']","['a', 'b/a', 'c/a']","['x5', 'y5', 'z5', 'x6', 'y6', 'z6']","[5.61, 1.01069518717, 1.61319073084]","[0.2, 0.26, 0.125, 0.74, 0.8, 0.63]",oP12,16,AlPS4
171,cF24-O2Si-227,"['c', 'a']",['a'],[],[7.166],[],cF24,227,O2Si
172,cF52-B12U-225,"['i', 'a']",['a'],['y2'],[7.468],[0.666],cF52,225,B12U
173,hP8-CFe3-182,"['c', 'g']","['a', 'c/a']",['x2'],"[4.8507, 0.866967654153]",[0.3249],hP8,182,CFe3
174,cF16-BiF3-225,"['a', 'bc']",['a'],[],[5.853],[],cF16,225,BiF3
175,cP46-Si-223,['dik'],['a'],"['x2', 'y3', 'z3']",[10.355],"[0.1837, 0.1172, 0.3077]",cP46,223,Si
176,mC28-B2Pd5-15,"['f', 'eff']","['a', 'b/a', 'c/a', 'beta']","['y1', 'x2', 'y2', 'z2', 'x3', 'y3', 'z3', 'x4', 'y4', 'z4']","[12.786, 0.387533239481, 0.427968090099, 97.03333]","[0.5727, 0.106, 0.311, 0.077, 0.0958, 0.0952, 0.4213, 0.7127, 0.0726, 0.3138]",mC28,15,B2Pd5
177,oC8-CdPt3-65,"['a', 'bf']","['a', 'b/a', 'c/a']",[],"[5.82068, 1.35259626023, 0.493507631411]",[],oC8,65,CdPt3
178,hP36-Ag(CKN)2-163,"['h', 'i', 'bf', 'i']","['a', 'c/a']","['z2', 'x3', 'x4', 'y4', 'z4', 'x5', 'y5', 'z5']","[7.384, 2.37716684724]","[0.01, 0.833, 0.33333, 0.03833, 0.141, 0.03167, 0.365, 0.083]",hP36,163,Ag(CKN)2
179,oC8-I-64,['f'],"['a', 'b/a', 'c/a']","['y1', 'z1']","[7.11906, 0.654575182679, 1.37596817557]","[0.15485, 0.1175]",oC8,64,I
180,tI12-O2Ti-141,"['e', 'a']","['a', 'c/a']",['z2'],"[3.785, 2.51360634082]",[0.08306],tI12,141,O2Ti
181,oF8-Pu-70,['a'],"['a', 'b/a', 'c/a']",[],"[3.1587, 1.82613100326, 3.21714629436]",[],oF8,70,Pu
182,hP9-NV2-162,"['ad', 'k']","['a', 'c/a']","['x3', 'z3']","[4.917, 0.929021761237]","[0.325, 0.272]",hP9,162,NV2
183,oP24-AuTe2-28,"['acd', 'ccddd']","['a', 'b/a', 'c/a']","['z1', 'y2', 'z2', 'y3', 'z3', 'y4', 'z4', 'x5', 'y5', 'z5', 'x6', 'y6', 'z6', 'x7', 'y7', 'z7', 'x8', 'y8', 'z8']","[16.54, 0.533252720677, 0.269649334946]","[0.0, 0.319, 0.014, 0.018, 0.042, 0.617, 0.042, 0.624, 0.334, 0.5, 0.503, 0.301, 0.042, 0.632, 0.636, 0.5, 0.619, 0.036, 0.5]",oP24,28,AuTe2
184,cI80-Mn2O3-206,"['a', 'd', 'e']",['a'],"['x2', 'x3', 'y3', 'z3']",[9.4],"[-0.0344, 0.338, 0.1, 0.125]",cI80,206,Mn2O3
185,hP3-Se-152,['a'],"['a', 'c/a']",['x1'],"[4.3662, 1.13453346159]",[0.2254],hP3,152,Se
186,tP6-O2Ti-136,"['f', 'a']","['a', 'c/a']",['x2'],"[4.5922, 0.644005052045]",[0.30496],tP6,136,O2Ti
187,cP8-alpha-CO-198,"['a', 'a']",['a'],"['x1', 'x2']",[5.63],"[-0.042, 0.067]",cP8,198,alpha-CO
188,mP4-NiTi-11,"['e', 'e']","['a', 'b/a', 'c/a', 'beta']","['x1', 'z1', 'x2', 'z2']","[2.8837, 1.42393452856, 1.61854561848, 82.062]","[0.0387, 0.8252, 0.5887, 0.7184]",mP4,11,NiTi
189,cP12-NiSSb-198,"['a', 'a', 'a']",['a'],"['x1', 'x2', 'x3']",[5.881],"[-0.024, 0.39, 0.875]",cP12,198,NiSSb
190,hR1-beta-Po-166,['a'],"['a', 'c/a']",[],"[5.07846, 0.968139947937]",[],hR1,166,beta-Po
191,hP9-CrSi2-180,"['d', 'j']","['a', 'c/a']",['x2'],"[4.42758, 1.43826876081]",[0.16559],hP9,180,CrSi2
192,tI14-Al2CdS4-82,"['bc', 'a', 'g']","['a', 'c/a']","['x4', 'y4', 'z4']","[5.55, 1.85585585586]","[0.26, 0.25, 0.13]",tI14,82,Al2CdS4
193,hR7-B5Mo2-166,"['acc', 'c']","['a', 'c/a']","['x2', 'x3', 'x4']","[3.011, 6.9511790103]","[0.186, 0.33333, 0.075]",hR7,166,B5Mo2
194,oF72-GeS2-43,"['ab', 'bbb']","['a', 'b/a', 'c/a']","['z1', 'x2', 'y2', 'z2', 'x3', 'y3', 'z3', 'x4', 'y4', 'z4', 'x5', 'y5', 'z5']","[11.66, 1.91595197256, 0.58833619211]","[0.0, 0.125, 0.13889, 0.0, 0.02222, 0.08056, 0.18333, 0.15278, -0.01389, -0.18333, 0.0625, 0.125, 0.27778]",oF72,43,GeS2
195,hP4-C-186,['ab'],"['a', 'c/a']","['z1', 'z2']","[2.47, 2.75303643725]","[0.0, 0.07143]",hP4,186,C
196,cP2-ClCs-221,"['b', 'a']",['a'],[],[4.07925],[],cP2,221,ClCs
197,hP1-HgSn6–10-191,['a'],"['a', 'c/a']",[],"[3.2062, 0.931195808122]",[],hP1,191,HgSn6–10
198,hP9-AgZn-147,"['g', 'ad']","['a', 'c/a']","['z2', 'x3', 'y3', 'z3']","[7.636, 0.369264012572]","[0.25, 0.33333, 0.0, 0.25]",hP9,147,AgZn
199,tI16-BMo-141,"['e', 'e']","['a', 'c/a']","['z1', 'z2']","[3.108, 5.45045045045]","[0.227, 0.071]",tI16,141,BMo
200,cP16-H3N-198,"['b', 'a']",['a'],"['x1', 'x2', 'y2', 'z2']",[5.1305],"[0.2107, 0.3689, 0.2671, 0.1159]",cP16,198,H3N
201,oC8-C2CeNi-38,"['e', 'a', 'b']","['a', 'b/a', 'c/a']","['z1', 'z2', 'y3', 'z3']","[3.875, 1.17470967742, 1.59019354839]","[0.0, 0.6144, 0.155, 0.2914]",oC8,38,C2CeNi
202,tP4-N-136,['f'],"['a', 'c/a']",['x1'],"[3.957, 1.29112964367]",[0.098],tP4,136,N
203,hP3-AlB2-191,"['a', 'd']","['a', 'c/a']",[],"[3.005, 1.08276206323]",[],hP3,191,AlB2
204,hR1-alpha-Hg-166,['a'],"['a', 'c/a']",[],"[3.45741, 1.92728082582]",[],hR1,166,alpha-Hg
205,hP8-AsNa3-194,"['c', 'bf']","['a', 'c/a']",['z3'],"[5.088, 1.76533018868]",[-0.083],hP8,194,AsNa3
206,oF128-S-70,['hhhh'],"['a', 'b/a', 'c/a']","['x1', 'y1', 'z1', 'x2', 'y2', 'z2', 'x3', 'y3', 'z3', 'x4', 'y4', 'z4']","[10.4646, 1.22947843205, 2.33988876785]","[0.14415, 0.04732, 0.0486, 0.29277, 0.2269, 0.25406, 0.21598, 0.28022, 0.32618, 0.21405, 0.15761, 0.37947]",oF128,70,S
207,tI4-Si-139,['e'],"['a', 'c/a']",['z1'],"[3.34916, 1.94217355994]",[0.819],tI4,139,Si
208,hR105-B-166,['bchhhhhhhhhiiii'],"['a', 'c/a']","['x2', 'x3', 'y3', 'x4', 'y4', 'x5', 'y5', 'x6', 'y6', 'x7', 'y7', 'x8', 'y8', 'x9', 'y9', 'x10', 'y10', 'x11', 'y11', 'x12', 'y12', 'z12', 'x13', 'y13', 'z13', 'x14', 'y14', 'z14', 'x15', 'y15', 'z15']","[10.96, 2.17974452555]","[0.3848, 0.3843, 0.21309, 0.4895, 0.2178, 0.3873, 0.56899, 0.1991, 0.50609, 0.1983, 0.6874, 0.1032, 0.49209, 0.9933, 0.6698, 0.1008, 0.8374, 0.0025, 0.16801, 0.3622, 0.58109, 0.0976, 0.3765, 0.68261, 0.2024, 0.1673, 0.55209, 0.8921, 0.1777, 0.3473, 0.0033]",hR105,166,B
209,hP4-C-194,['bc'],"['a', 'c/a']",[],"[2.464, 2.72362012987]",[],hP4,194,C
210,tI24-O4SiZr-141,"['h', 'b', 'a']","['a', 'c/a']","['y3', 'z3']","[6.6042, 0.905423821205]","[0.066, 0.1951]",tI24,141,O4SiZr
211,tI12-BO4P-82,"['c', 'g', 'a']","['a', 'c/a']","['x3', 'y3', 'z3']","[4.3404, 1.53216293429]","[0.256, 0.2566, 0.3722]",tI12,82,BO4P
212,oP6-FeS2-58,"['a', 'g']","['a', 'b/a', 'c/a']","['x2', 'y2']","[4.4446, 1.22049228277, 0.761913333033]","[0.2004, 0.3787]",oP6,58,FeS2
213,cP5-CaO3Ti-221,"['a', 'c', 'b']",['a'],[],[3.795],[],cP5,221,CaO3Ti
214,oP16-CdSb-61,"['c', 'c']","['a', 'b/a', 'c/a']","['x1', 'y1', 'z1', 'x2', 'y2', 'z2']","[6.471, 1.27538247566, 1.31757070005]","[0.136, 0.072, 0.108, 0.456, 0.119, 0.872]",oP16,61,CdSb
215,mP32-Se-14,['eeeeeeee'],"['a', 'b/a', 'c/a', 'beta']","['x1', 'y1', 'z1', 'x2', 'y2', 'z2', 'x3', 'y3', 'z3', 'x4', 'y4', 'z4', 'x5', 'y5', 'z5', 'x6', 'y6', 'z6', 'x7', 'y7', 'z7', 'x8', 'y8', 'z8']","[9.31, 0.866809881847, 1.38023630505, 93.13333]","[0.437, 0.185, 0.084, 0.246, 0.273, -0.023, 0.24, 0.102, 0.828, 0.05, -0.08, 0.852, 0.157, 0.669, -0.09, 0.142, 0.66, 0.09, 0.368, 0.746, 0.16, 0.334, 0.021, 0.21]",mP32,14,Se
216,hP4-SZn-186,"['b', 'b']","['a', 'c/a']","['z1', 'z2']","[3.8227, 1.63776911607]","[0.3748, 0.0]",hP4,186,SZn
217,oC8-IrV-65,"['j', 'g']","['a', 'b/a', 'c/a']","['x1', 'y2']","[5.971, 1.1314687657, 0.468263272484]","[0.28, 0.22]",oC8,65,IrV
218,hP6-BCLi-194,"['c', 'd', 'a']","['a', 'c/a']",[],"[2.752, 2.56468023256]",[],hP6,194,BCLi
219,cF48-CTi2-227,"['c', 'e']",['a'],['x2'],[8.6],[0.245],cF48,227,CTi2
220,cI10-F4Si-217,"['c', 'a']",['a'],['x2'],[5.45858],[0.165],cI10,217,F4Si
221,mP84-P-13,['ggggggggggggggggggggg'],"['a', 'b/a', 'c/a', 'beta']","['x1', 'y1', 'z1', 'x2', 'y2', 'z2', 'x3', 'y3', 'z3', 'x4', 'y4', 'z4', 'x5', 'y5', 'z5', 'x6', 'y6', 'z6', 'x7', 'y7', 'z7', 'x8', 'y8', 'z8', 'x9', 'y9', 'z9', 'x10', 'y10', 'z10', 'x11', 'y11', 'z11', 'x12', 'y12', 'z12', 'x13', 'y13', 'z13', 'x14', 'y14', 'z14', 'x15', 'y15', 'z15', 'x16', 'y16', 'z16', 'x17', 'y17', 'z17', 'x18', 'y18', 'z18', 'x19', 'y19', 'z19', 'x20', 'y20', 'z20', 'x21', 'y21', 'z21']","[9.21, 0.99348534202, 2.45385450597, 106.1]","[0.30089, 0.20127, 0.18147, 0.17387, 0.03262, 0.11695, 0.05014, -0.05231, 0.18035, -0.07589, 0.78099, 0.11634, 0.79463, 0.67872, 0.1738, 0.68463, 0.51532, 0.10402, 0.56601, 0.44932, 0.17224, 0.42424, 0.27741, 0.11672, 0.0412, 0.39067, 0.07245, -0.00092, 0.15881, 0.04497, 0.78847, 0.13878, 0.07346, 0.7486, -0.09081, 0.04464, 0.53574, 0.87264, 0.06842, 0.50833, 0.63715, 0.03304, 0.30515, 0.63715, 0.06617, 0.25041, 0.40555, 0.0442, 0.146, 0.38905, 0.17219, 0.86038, 0.10055, 0.17357, 0.59606, 0.82384, 0.1694, 0.41856, 0.64581, 0.16732, -0.05418, 0.32296, 0.2006]",mP84,13,P
222,hP24-H3Ho-165,"['adg', 'f']","['a', 'c/a']","['z2', 'x3', 'x4', 'y4', 'z4']","[6.308, 1.03994927077]","[0.167, 0.666, 0.356, 0.028, 0.096]",hP24,165,H3Ho
223,cP7-B6Ca-221,"['f', 'a']",['a'],['x2'],[4.145],[0.2117],cP7,221,B6Ca
224,hP9-O2Si-152,"['c', 'a']","['a', 'c/a']","['x1', 'x2', 'y2', 'z2']","[4.914, 1.10012210012]","[0.4699, 0.413, 0.2668, 0.214]",hP9,152,O2Si
225,tI16-CuFeS2-122,"['a', 'b', 'd']","['a', 'c/a']",['x3'],"[5.289, 1.97069389299]",[0.2574],tI16,122,CuFeS2
226,cI112-Ga4Ni3-230,"['af', 'g']",['a'],"['x2', 'y3']",[11.411],"[0.0, 0.625]",cI112,230,Ga4Ni3
227,oC8-BCr-63,"['c', 'c']","['a', 'b/a', 'c/a']","['y1', 'y2']","[2.9782, 2.64253575985, 0.985360284736]","[0.436, 0.14525]",oC8,63,BCr
228,cF96-NiTi2-227,"['e', 'cf']",['a'],"['x2', 'x3']",[11.278],"[0.215, 0.44]",cF96,227,NiTi2
229,tI10-Al4Ba-139,"['de', 'a']","['a', 'c/a']",['z3'],"[4.53, 2.45033112583]",[0.38],tI10,139,Al4Ba
230,oC24-PdSn2-41,"['aa', 'bb']","['a', 'b/a', 'c/a']","['z1', 'z2', 'x3', 'y3', 'z3', 'x4', 'y4', 'z4']","[6.478, 1.0, 1.87635072553]","[0.01, 0.238, 0.342, 0.158, 0.125, 0.25, 0.25, -0.125]",oC24,41,PdSn2
231,cI26-Al12W-204,"['g', 'a']",['a'],"['y2', 'z2']",[7.58],"[0.184, 0.691]",cI26,204,Al12W
232,cF8-SZn-216,"['c', 'a']",['a'],[],[5.4093],[],cF8,216,SZn
233,cF16-NaTl-227,"['a', 'b']",['a'],[],[7.483],[],cF16,227,NaTl
234,oP6-CaCl2-58,"['a', 'g']","['a', 'b/a', 'c/a']","['x2', 'y2']","[6.24, 1.03044871795, 0.673076923077]","[0.275, 0.325]",oP6,58,CaCl2
235,hR2-alpha-As-166,['c'],"['a', 'c/a']",['x1'],"[3.7595, 2.7815666977]",[0.22754],hR2,166,alpha-As
236,mC34-Pu-12,['ahiiijj'],"['a', 'b/a', 'c/a', 'beta']","['y2', 'x3', 'z3', 'x4', 'z4', 'x5', 'z5', 'x6', 'y6', 'z6', 'x7', 'y7', 'z7']","[11.93871, 0.876392843113, 0.658278825769, 129.00411]","[0.22, 0.854, 0.241, 0.663, 0.745, 0.566, 0.238, 0.355, 0.232, -0.037, 0.333, 0.35, 0.586]",mC34,12,Pu
237,oP20-B4Mg-62,"['ccd', 'c']","['a', 'b/a', 'c/a']","['x1', 'z1', 'x2', 'z2', 'x3', 'z3', 'x4', 'y4', 'z4']","[5.464, 0.810395314788, 1.36749633968]","[0.22451, 0.65626, 0.55801, 0.6466, 0.05131, 0.36362, 0.13079, 0.0579, 0.06543]",oP20,62,B4Mg
238,tP6-Cu2Sb-129,"['ac', 'c']","['a', 'c/a']","['z2', 'z3']","[4.0006, 1.52584612308]","[0.27, 0.7]",tP6,129,Cu2Sb
239,tI80-In2S3-141,"['ceh', 'hhh']","['a', 'c/a']","['z2', 'y3', 'z3', 'y4', 'z4', 'y5', 'z5', 'y6', 'z6']","[7.5937, 4.26037373086]","[0.2044, 0.5201, 0.3324, 0.516, 0.2547, 0.494, 0.0859, 0.4667, 0.4164]",tI80,141,In2S3
240,cF112-CFe3W3-227,"['c', 'de', 'f']",['a'],"['x3', 'x4']",[11.087],"[0.7047, 0.323]",cF112,227,CFe3W3
241,hR10-FeO3Ti-148,"['c', 'f', 'c']","['a', 'c/a']","['x1', 'x2', 'x3', 'y3', 'z3']","[5.0884, 2.76815894977]","[0.35537, 0.1464, 0.22174, 0.56249, 0.95095]",hR10,148,FeO3Ti
242,tI96-PPrS4-142,"['e', 'ab', 'gg']","['a', 'c/a']","['x3', 'x4', 'y4', 'z4', 'x5', 'y5', 'z5']","[10.914, 1.77396005131]","[0.0375, 0.2482, 0.3197, -0.0867, 0.0923, 0.1117, 0.0025]",tI96,142,PPrS4
243,tI26-Mn12Th-139,"['fij', 'a']","['a', 'c/a']","['x3', 'x4']","[8.47, 0.584415584416]","[0.361, 0.278]",tI26,139,Mn12Th
244,oC16-CuO2Sr-63,"['c', 'cc', 'c']","['a', 'b/a', 'c/a']","['y1', 'y2', 'y3', 'y4']","[3.577, 4.56863293263, 1.09538719597]","[0.06109, -0.0558, 0.1792, 0.33096]",oC16,63,CuO2Sr
245,tI14-CuLa2O4-139,"['a', 'e', 'ce']","['a', 'c/a']","['z3', 'z4']","[3.7817, 3.50337149959]","[0.36075, 0.1824]",tI14,139,CuLa2O4
246,tI4-Sn-141,['a'],"['a', 'c/a']",[],"[5.8318, 0.545611989437]",[],tI4,141,Sn
247,mC14-Au5Mn2-12,"['aii', 'i']","['a', 'b/a', 'c/a', 'beta']","['x2', 'z2', 'x3', 'z3', 'x4', 'z4']","[9.188, 0.430343926861, 0.705158902917, 97.56]","[0.14286, 0.42857, 0.28571, 0.85714, 0.42857, 0.28571]",mC14,12,Au5Mn2
248,hP8-CSi-186,"['ab', 'ab']","['a', 'c/a']","['z1', 'z2', 'z3', 'z4']","[3.08051, 3.27374363336]","[0.18784, 0.0, 0.43671, 0.24982]",hP8,186,CSi
249,mC16-AlCl3-12,"['g', 'ij']","['a', 'b/a', 'c/a', 'beta']","['y1', 'x2', 'z2', 'x3', 'y3', 'z3']","[5.914, 1.73047007102, 1.03956712885, 108.25]","[0.1662, 0.2147, 0.2263, 0.2518, 0.32131, 0.2248]",mC16,12,AlCl3
250,hR7-C6Ca-166,"['g', 'a']","['a', 'c/a']",['x2'],"[4.33304, 3.13251204697]",[0.16667],hR7,166,C6Ca
251,tI6-H2Th-139,"['d', 'a']","['a', 'c/a']",[],"[4.1, 1.22682926829]",[],tI6,139,H2Th
252,hR8-AlF3-155,"['c', 'de']","['a', 'c/a']","['x1', 'y2', 'y3']","[4.91608, 2.53341483458]","[0.237, 0.43, 0.07]",hR8,155,AlF3
253,oP12-PbCl2-62,"['cc', 'c']","['a', 'b/a', 'c/a']","['x1', 'z1', 'x2', 'z2', 'x3', 'z3']","[7.6204, 0.595008136056, 1.1869718125]","[0.125, 0.4217, 0.0202, 0.837, 0.2377, 0.0959]",oP12,62,PbCl2
254,hP6-CaIn2-194,"['b', 'f']","['a', 'c/a']",['z2'],"[4.895, 1.58324821246]",[0.045],hP6,194,CaIn2
255,oP40-C3Cr7-62,"['cd', 'cccdd']","['a', 'b/a', 'c/a']","['x1', 'z1', 'x2', 'z2', 'x3', 'z3', 'x4', 'z4', 'x5', 'y5', 'z5', 'x6', 'y6', 'z6', 'x7', 'y7', 'z7']","[4.526, 1.54882898807, 2.68272205038]","[0.4594, 0.5629, 0.0579, 0.6261, 0.2501, 0.2063, 0.2619, 0.4165, 0.0288, 0.0291, 0.3428, 0.0565, 0.0642, 0.8119, 0.2509, 0.0657, 0.0218]",oP40,62,C3Cr7
256,hP6-Cu2Te-191,"['h', 'e']","['a', 'c/a']","['z1', 'z2']","[4.237, 1.71040830776]","[0.306, 0.16]",hP6,191,Cu2Te
